Repository: johnswyou/mods

# mods

Functions that implement equations from "Mechanics of Materials" by R.C. Hibbeler.

## Usage

You can plot Mohr's circle by providing `sigma_x`, `sigma_y`, `tau_xy` and and angle `theta` (in degrees):

```python
from mods.stress_transformation import mohrs_circle_plane_angle_plot
sigma_x = 1
sigma_y = 3
tau_xy = 2
theta = 30
mohrs_circle_plane_angle_plot(sigma_x, sigma_x, tau_xy, theta)
```

## About the name
"mods" stands for "mechanics of deformable solids", which is the course title for ME 219 and ME 220
at the University of Waterloo's department of mechanical and mechatronics engineering. "Mechanics of Materials"
by Hibbeler is the textbook used in these two courses.

## Credits

`mods` was created with [`cookiecutter`](https://cookiecutter.readthedocs.io/en/latest/) and the `py-pkgs-cookiecutter` [template](https://github.com/py-pkgs/py-pkgs-cookiecutter).

File: src/mods/data/avg_mech_prop_imperial.csv
Material Family,Material,Density (lb/in^3),Moduls of Elasticity (1e3 ksi),Moduls of Elasticity (ksi),Modulus of Rigidity (1e3 ksi),Modulus of Rigidity (ksi),Tens. Yield Strength (ksi),Comp. Yield Strength (ksi),Shear Yield Strength (ksi),Tens. Ultimate Strength (ksi),Comp. Ultimate Strength (ksi),Shear Ultimate Strength (ksi),%Elongation in 2 in specimen,Poisson's Ratio,Coef. of Therm. Expansion (1e-6)/deg. F,Coef. of Therm. Expansion /deg. F
Aluminum,2014-T6,0.101,10.6,10600,3.9,3900,60,60,25,68,68,42,10,0.35,12.8,0.0000128
Wrought Alloys,6061-T6,0.098,10,10000,3.7,3700,37,37,19,42,42,27,12,0.35,13.1,0.0000131
Cast Iron Alloys,Gray ASTM 20,0.26,10,10000,3.9,3900,,,,26,96,,0.6,0.28,6.7,0.0000067
Cast Iron Alloys,Malleable ASTM A-197,0.263,25,25000,9.8,9800,,,,40,83,,5,0.28,6.6,0.0000066
Copper Alloys,Red Brass C83400,0.316,14.6,14600,5.4,5400,11.4,11.4,,35,35,,35,0.35,9.8,0.0000098
Copper Alloys,Bronze C86100,0.319,15,15000,5.6,5600,50,50,,35,35,,20,0.34,9.6,0.0000096
Magnesium Alloy,[Am 1004-T611],0.066,6.48,6480,2.5,2500,22,22,,40,40,22,1,0.3,14.3,0.0000143
Steel Alloys,Structural A-36,0.284,29,29000,11,11000,36,36,,58,58,,30,0.32,6.6,0.0000066
Steel Alloys,Structural A992,0.284,29,29000,11,11000,50,50,,65,65,,30,0.32,6.6,0.0000066
Steel Alloys,Stainless 304,0.284,28,28000,11,11000,30,30,,75,75,,40,0.27,9.6,0.0000096
Steel Alloys,Tool L2,0.295,29,29000,11,11000,102,102,,116,116,,22,0.32,6.5,0.0000065
Titanium Alloy,[Tl-6A1-4V1],0.16,17.4,17400,6.4,6400,134,134,,145,145,,16,0.36,5.2,0.0000052
Concrete,Low Strength,0.086,3.2,3200,,,,,1.8,,,,,0.15,6,0.000006
Concrete,High Strength,0.086,4.2,4200,,,,,5.5,,,,,0.15,6,0.000006
Plastic Reinforced,Kevlar 49,0.0524,19,19000,,,,,,104,70,10.2,2.8,0.34,,
Plastic Reinforced,30% Glass,0.0524,10.5,10500,,,,,,13,19,,,0.34,,
Wood Select Structural Grade,Douglas Fir,0.017,1.9,1900,,,,,,0.3,3.78,0.9,,0.29,,
Wood Select Structural Grade,White Spruce,0.13,1.4,1400,,,,,,0.36,5.18,0.97,,0.31,,

File: src/mods/data/avg_mech_prop_si.csv
Material Family,Material,Density (Mg/m3),Density (g/m3),Moduls of Elasticity (GPa),Moduls of Elasticity (MPa),Modulus of Rigidity (GPa),Modulus of Rigidity (MPa),Tens. Yield Strength (MPa),Comp. Yield Strength (MPa),Shear Yield Strength (MPa),Tens. Ultimate Strength (MPa),Comp. Ultimate Strength (MPa),Shear Ultimate Strength (MPa),%Elongation in 50 mm specimen,Poisson's Ratio,Coef. of Therm. Expansion (1e-6)/deg. C,Coef. of Therm. Expansion /deg. C
Aluminum,2014-T6,2.79,2790000,73.1,73100,27,27000,414,414,172,469,469,290,10,0.35,23,0.000023
Wrought Alloys,6061-T6,2.71,2710000,68.9,68900,26,26000,255,255,131,290,290,186,12,0.35,24,0.000024
Cast Iron Alloys,Gray ASTM 20,7.19,7190000,67,67000,27,27000,,,,179,669,,0.6,0.28,12,0.000012
Cast Iron Alloys,Malleable ASTM A-197,7.28,7280000,172,172000,68,68000,,,,276,572,,5,0.28,12,0.000012
Copper Alloys,Red Brass C83400,8.74,8740000,101,101000,37,37000,70,70,,241,241,,35,0.35,18,0.000018
Copper Alloys,Bronze C86100,8.83,8830000,103,103000,38,38000,345,345,,655,655,,20,0.34,17,0.000017
Magnesium Alloy,[Am 1004-T611],1.83,1830000,44.7,44700,18,18000,152,152,,276,276,152,1,0.3,26,0.000026
Steel Alloys,Structural A-36,7.85,7850000,200,200000,75,75000,250,250,,400,400,,30,0.32,12,0.000012
Steel Alloys,Structural A992,7.85,7850000,200,200000,75,75000,345,345,,450,450,,30,0.32,12,0.000012
Steel Alloys,Stainless 304,7.86,7860000,193,193000,75,75000,207,207,,517,517,,40,0.27,17,0.000017
Steel Alloys,Tool L2,8.16,8160000,200,200000,75,75000,703,703,,800,800,,22,0.32,12,0.000012
Titanium Alloy,[Tl-6A1-4V1],4.43,4430000,120,120000,44,44000,924,924,,"1,000","1,000",,16,0.36,9.4,0.0000094
Concrete,Low Strength,2.38,2380000,22.1,22100,,,,,12,,,,,0.15,11,0.000011
Concrete,High Strength,2.37,2370000,29,29000,,,,,38,,,,,0.15,11,0.000011
Plastic Reinforced,Kevlar 49,1.45,1450000,131,131000,,,,,,717,483,20.3,2.8,0.34,,
Plastic Reinforced,30% Glass,1.45,1450000,72.4,72400,,,,,,90,131,,,0.34,,
Wood Select Structural Grade,Douglas Fir,0.47,470000,13.1,13100,,,,,,2.1,26,6.2,,0.29,,
Wood Select Structural Grade,White Spruce,3.6,3600000,9.65,9650,,,,,,2.5,36,6.7,,0.31,,
